Repository: happylennychen/COBRA3

File: output/COBRA/tables/OCVbyTSOC_SANYO_UR18650F-SCUD_2200mAH_5_V001_03292006.txt
// cell capacity as a function of Open Circuit Voltage
// for generic cell

// This table is used at initial startup only to determine remaining cell capacity as
// a fraction of full capacity, based on the open curcuit (no load, rested) cell voltage.

// Please note that the cell must not have been charged or discharged for several
// hours prior to this remaining capacity determination, or remaining capacity may
// be considerabley in error


//table header
5        //DO NOT CHANGE: word length of header (including this length)
1        //DO NOT CHANGE: control & 1: if input out of table, return table min/max as appropriate.
1        //DO NOT CHANGE: number of axii
21       //x axis points: maximum of 100 points
1        //DO NOT CHANGE: 'y' axis entries per x axis

//x (independent) axis: 10000 * full capacity (at .02C or less) for above voltages
// (this is the cell voltage read after 24 hours rest: no charge or discharge)
//must be in increasing order: need not be evenly spaced

00000,00500,01000,01500,02000,02500,03000,03500,04000,04500,05000,05500,06000,06500,07000,07500,08000,08500,09000,09500,10000

//y (dependent) axis: low cell open circuit millivolts:

3000,3664,3685,3710,3741,3760,3771,3779,3789,3801,3818,3841,3879,3912,3943,3977,4014,4054,4099,4146,4200

File: output/COBRA/tables/Reoc(T)_BAK_18650_2200mAh_12182013 sqr B6.txt
// End of charge internal resistance in milliohms as function of temperaure
// for 18650 BAK cell

// This table is used as initial AgeFactor to determine relative aging of cell
// and to use for RC table correction

// 
// 
// 

//table header

5	//DO NOT CHANGE: word length of header (including this length)
1	//DO NOT CHANGE: control & 1: if input out of table, return table min/max as appropriate.
1	//DO NOT CHANGE: number of axii
9 	//x axis points: maximum of 100 points
1	//DO NOT CHANGE: 'y' axis entries per x axis

//x (independent) axis: Temperature in degree C:
// 
//must be in increasing order: need not be evenly spaced

5,10,15,20,25,30,35,40,45

//y (dependent) axis in %:

191,162,138,117,100,87,77,72,70

File: output/COBRA/tables/Selfdis_O2_Generic_V002_09282005.txt

// Cell Self Discharge Capacity loss per day as a function of temperature)
// for generic cell

// This table is used to determine the cell self dischare rate, as a fraction of full capacity,
// based on cell temperature. Cell voltage also affects the self discharge rate, but it is not
// considered here, as cell temperature has a much larger effect

// table header:

5	//DO NOT CHANGE: word length of header (including this length)
1	//DO NOT CHANGE: control & 1: if input out of table, return table min/max as appropriate
1	//DO NOT CHANGE: number of axii
8	//x axis points: maximum of 20 points
1	//DO NOT CHANGE: 'y' axis entries per x axis
	
//x (independent) axis: temperature in 0.1C: must be in increasing order
//must be in increasing order: need not be evenly spaced

-50, 50, 150, 210, 330, 450, 550, 650 

//y (dependent) axis: 10000 * percent capacity loss per day 10K = one percent full capacity)
//500, 1000, 1500, 2142, 3100, 4107, 8200, 16400
// New self-discharge rate modified based on Alex Kokorin's equation at 90% RSOC

120, 250, 490, 750, 1723, 3959, 7917, 15834
